Repository: JohanLiotier/MachineLearning_Optimisation

# MachineLearning_Optimisation
Optimisation program based on DoE and SVR

Here is grouped the optimisation program and files used in the paper. 
The program is described in Program.py with a small procedure at the end.
The two Jupyter Notebooks give the obtained results with the experiments of the different optimisation rounds for the TEMPO and Iodine electrolytes. 
The utilised data are displayed in the different .csv files.

# HOW TO USE THE PROGRAM: exemple of the iodine optimisation

# 1° reading the .csv file, creating and priting the df table
df = pd.read_csv("Iode-1.csv", ';') #make the table as .csv file
##deleting NaNs: if df contains NaN cells when displayed, use the first line below to delete rows with fewer than 'x' non-NaN values (change according to the table obtained) and the 2nd removes columns containing at least one NaN.
#df = df.dropna(thresh=7)
#df= df.dropna(axis='columns')#NaN deletion
colors = plt.cm.tab20(np.linspace(0, 1, 20)[0:len(df.exp.unique())])
color_dic = {label: color for label, color in zip(df.exp.unique(), colors)}
df['color'] = df.exp.map(color_dic) #adds a 'color' column to df to give a unique colour to each experiment
df

# 2° create names
names = ['I2', 'LiI', 'LiTFSI'] #use the exact column names from df here

# 3° Do the ANOVA, here it is done on the PCE
anova(names, 'PCE')

# 4° Optimise the hyperparameters and fit the model
reg_pce=pred_fit('PCE', [0,3]) #here the range chosen in 0-3 as the maximum obtained PCE is 2.71 %

# 5° Plot the surface extrapolation
data_v=[60, 90, 120] #here data_v corresponds to the values of [I2]
surface_plot(reg_pce, 0, 0.6, 0, 0.3, 0, 3, 'viridis') #viridis was chosen as colour for the plotting as it offers a pronounced difference between high and low values. Ocean and magma were also chosen for the AVT and LUEp respectively

File: Iode-1.csv
exp,I2,LiI,LiTFSI,PCE,Voc,Jsc,AVT
1,90,0.5,0.15,2.317944,462.903,9.689188889,52.64
2,120,0.5,0.15,2.385929,364.763,12.06898889,52.13
3,90,0.1,0.15,0.002208,58.489,0.215902778,39.12
4,120,0.1,0.15,0.0107,223.68,0.498322222,31.5
5,90,0.3,0,2.372845,457.603,10.65000833,52.89
6,120,0.3,0,2.528434,459.231,11.15259167,51.75
7,90,0.3,0.3,1.959585,441.127,9.315338889,52
8,120,0.3,0.3,2.173696,442.424,9.560930556,51.47
9,60,0.5,0,2.718247,429.798,12.97906944,54.48
10,60,0.1,0,0.696832,506.554,2.626947222,54.44
11,60,0.5,0.3,2.599122,427.15,12.16125833,54.1
12,60,0.1,0.3,0.516424,453.797,2.013052778,54.26
13,60,0.3,0.15,2.298583,440.607,10.74335556,53.88

File: Iode-2.csv
exp,I2,LiI,LiTFSI,PCE,Voc,Jsc,AVT
1,90,0.5,0.15,2.317944,0.462903,9.689188889,52.64
2,120,0.5,0.15,2.385929,0.364763,12.06898889,52.13
3,90,0.1,0.15,0.002208,0.58489,0.215902778,39.12
4,120,0.1,0.15,0.0107,0.22368,0.498322222,31.5
5,90,0.3,0,2.372845,0.457603,10.65000833,52.89
6,120,0.3,0,2.528434,0.459231,11.15259167,51.75
7,90,0.3,0.3,1.959585,0.441127,9.315338889,52
8,120,0.3,0.3,2.173696,0.442424,9.560930556,51.47
9,60,0.5,0,2.718247,0.429798,12.97906944,54.48
10,60,0.1,0,0.696832,0.506554,2.626947222,54.44
11,60,0.5,0.3,2.599122,0.42715,12.16125833,54.1
12,60,0.1,0.3,0.516424,0.453797,2.013052778,54.26
13,60,0.3,0.15,2.298583,0.440607,10.74335556,53.88
14,60,0.4,0,2.70583,0.426302,13.454075,54.32
15,60,0.45,0.05,2.72018,0.410821,13.991469,53.51
16,60,0.4,0.1,2.699462,0.407157,14.392694,53.05
17,60,0.5,0.1,2.656776,0.40664,14.507764,53.72

File: Iode-2.csv
exp;I2;LiI;LiTFSI;PCE;Voc;Jsc;AVT;AVTafter;Coc;LUE
1;90;0.5;0.15;2.317944;0.462902999999999;9.68918888888889;52.64;16;3.29;7.62603576
2;120;0.5;0.15;2.385929;0.364763;12.0689888888888;52.13;16;3.258.125;7.773654923125
3;90;0.1;0.15;0.002208;0.58489;0.215902777777777;39.12;16;2.445;0.00539856
4;120;0.1;0.15;0.0107;0.22368;0.498322222222222;31.5;16;196.875;0.021065625
5;90;0.3;0;2.372845;0.457603;10.6500083333333;52.89;16;3.305.625;7.843735753125
6;120;0.3;0;2.528434;0.459231;11.1525916666666;51.75;16;3.234.375;8.17790371875
7;90;0.3;0.3;1.959585;0.441127;9.31533888888889;52;16;3.25;6.36865125
8;120;0.3;0.3;2.173696;0.442424;9.56093055555555;51.47;16;3.216.875;6.99250832
9;60;0.5;0;2.718247;0.429797999999999;12.9790694444444;54.48;16;3.405;9.255631035
10;60;0.1;0;0.696832;0.506554;2.62694722222222;54.44;16;34.025;2.37097088
11;60;0.5;0.3;2.599122;0.42715;12.1612583333333;54.1;16;338.125;8.7882812625
12;60;0.1;0.3;0.516424;0.453797;2.01305277777777;54.26;16;339.125;1.75132289
13;60;0.3;0.15;2.298583;0.440606999999999;10.7433555555555;53.88;16;33.675;7.7404782525
14;60;0.40;0.00;2.705830;0.426302;13.454075;54.32;16;1;9.8629285
15;60;0.45;0.05;2.720180;0.410821;13.991469;53.51;16;1;9.0973019875
16;60;0.40;0.10;2.699462;0.407157;14.392694;53.05;16;1;8.95040369375
17;60;0.5;0.10;2.656776;0.406640;14.507764;53.72;16;1;8.92012542

File: TEMPO-1.csv
exp;TEMPO;TEMPOBF4;LiI;LiTFSI;PCE;AVT;LUEp
1;0.15;0.075;0.3;0;0.94;56;4.23832528180354
2;0.15;0.1;0;0.2;0;18.75;0
3;0.15;0.05;0.5;0.1;1.6;63.12;7.83491078355314
4;0.15;0.025;1;0.3;1.97;51.3;6.8238352464551
5;0.1;0.075;0.5;0.3;1.79;51;5.88967741935484
6;0.1;0.025;0;0;0;56.73;0
7;0.1;0.05;0.3;0.2;0.87;43;1.90867346938775
8;0.1;0.1;1;0.1;1.37;47.72;3.39794178794179
9;0.2;0.05;0;0.3;0;47.24;0
10;0.2;0.075;1;0.2;1.84;50.22;3.76701182225846
11;0.2;0.1;0.5;0;1.05;53.31;2.49445187165775
12;0.2;0.025;0.3;0.1;1.49;50.93;2.339984582177
13;0.25;0.05;1;0;0.675;51.48;1.43413124226166
14;0.25;0.025;0.5;0.2;1.25;42.7;2.8804641122504
15;0.25;0.075;0;0.1;0;41.42;0
16;0.25;0.1;0.3;0.3;0.93;40.04;1.19733762057878
